Repository: ericpre/exspy

File: doc/user_guide/eds.rst
.. _eds-label:

Energy-Dispersive X-ray Spectrometry (EDS)
******************************************

The methods described in this chapter are specific to the following signals:

* :py:class:`~.signals.EDSTEMSpectrum`
* :py:class:`~.signals.EDSSEMSpectrum`

This chapter describes step-by-step the analysis of an EDS
spectrum (SEM or TEM).

.. NOTE::
    See also the `EDS tutorials <https://nbviewer.org/github/hyperspy/exspy-demos/tree/main/EDS/>`_.

Spectrum loading and parameters
-------------------------------

The sample and  data used in this section are described in
:ref:`[Burdet2013] <[Burdet2013]>`,
and can be downloaded using:

.. code-block:: python

    >>> #Download the data (130MB)
    >>> from urllib.request import urlretrieve, urlopen
    >>> from zipfile import ZipFile
    >>> files = urlretrieve("https://www.dropbox.com/s/s7cx92mfh2zvt3x/"
    ...                     "HyperSpy_demos_EDX_SEM_files.zip?raw=1",
    ...                     "./HyperSpy_demos_EDX_SEM_files.zip")
    >>> with ZipFile("HyperSpy_demos_EDX_SEM_files.zip") as z:
    >>>     z.extractall()

Loading data
^^^^^^^^^^^^

All data are loaded with the :py:func:`hyperspy.api.load` function, as described in
detail in the :external+hyperspy:ref:`loading files<loading_files>` of the HyperSpy
documentation. HyperSpy is able to import different formats, among them
:external+rsciio:ref:`msa <msa-format>` and :external+rsciio:ref:`rpl <ripple-format>`
(the raw format of Oxford Instruments and Bruker).

Here are three examples of files exported by Oxford Instruments software
(INCA). For a single spectrum:

.. code-block:: python

    >>> s = hs.load("Ni_superalloy_1pix.msa")
    >>> s
    <Signal1D, title: Signal1D, dimensions: (|1024)>

For a spectrum image (The .rpl file is recorded as an image in this example,
The method :py:meth:`hyperspy.api.signals.BaseSignal.as_signal1D` set it back to a one
dimensional signal with the energy axis in first position):

.. code-block:: python

    >>> si = hs.load("Ni_superalloy_010.rpl").as_signal1D(0)
    >>> si
    <Signal1D, title: , dimensions: (256, 224|1024)>

Finally, for a stack of spectrum images, ``"*"`` can be used as a wildcard character:

.. code-block:: python

    >>> si4D = hs.load("Ni_superalloy_0*.rpl", stack=True)
    >>> si4D = si4D.as_signal1D(0)
    >>> si4D
    <Signal1D, title:, dimensions: (256, 224, 2|1024)>

.. _eds_calibration-label:

Microscope and detector parameters
^^^^^^^^^^^^^^^^^^^^^^^^^^^^^^^^^^

First, the signal type ("EDS_TEM" or "EDS_SEM") needs to be set with the
:py:meth:`hyperspy.api.signals.BaseSignal.set_signal_type` method. By assigning the
class of the object, specific EDS methods are made available.

.. code-block:: python

    >>> s = hs.load("Ni_superalloy_1pix.msa")
    >>> s.set_signal_type("EDS_SEM")
    >>> s
    <EDSSEMSpectrum, title: Signal1D, dimensions: (|1024)>

You can also specify the signal type as an argument of
the :py:func:`hyperspy.api.load` function:

.. code-block:: python

   >>> s = hs.load("Ni_superalloy_1pix.msa", signal_type="EDS_SEM")
   >>> s
   <EDSSEMSpectrum, title: Signal1D, dimensions: (|1024)>

HyperSpy will automatically load any existing  microscope parameters from the
file, and store them in the :py:attr:`hyperspy.api.signals.BaseSignal.metadata`
attribute (see :ref:`metadata_structure`). These parameters can be displayed
as follows:

.. code-block:: python

    >>> s = hs.load("Ni_superalloy_1pix.msa", signal_type="EDS_SEM")
    >>> s.metadata.Acquisition_instrument.SEM
    ├── Detector
    │   └── EDS
    │       ├── azimuth_angle = 63.0
    │       ├── elevation_angle = 35.0
    │       ├── energy_resolution_MnKa = 130.0
    │       ├── live_time = 0.006855
    │       └── real_time = 0.0
    ├── beam_current = 0.0
    ├── beam_energy = 15.0
    └── tilt_stage = 38.0


You can also set these parameters directly:

.. code-block:: python

    >>> s = hs.load("Ni_superalloy_1pix.msa", signal_type="EDS_SEM")
    >>> s.metadata.Acquisition_instrument.SEM.beam_energy = 30

or by using the
:py:meth:`~.signals.EDSTEMSpectrum.set_microscope_parameters` method:

.. code-block:: python

    >>> s = hs.load("Ni_superalloy_1pix.msa", signal_type="EDS_SEM")
    >>> s.set_microscope_parameters(beam_energy = 30)

or through the GUI:

.. code-block:: python

    >>> s = hs.load("Ni_superalloy_1pix.msa", signal_type="EDS_SEM")
    >>> s.set_microscope_parameters()

.. figure::  images/EDS_microscope_parameters_gui.png
   :align:   center
   :width:   300

   EDS microscope parameters preferences window

Any microscope and detector parameters that are not found in the imported file
will be set to default values. These default values can be changed in the `eXSpy`
:py:attr:`~.exspy.preferences`.

For example, the EDS detector elevation angle can be set using:

.. code-block:: python

    >>> exspy.preferences.EDS.eds_detector_elevation = 37

or through the GUI:

.. code-block:: python

    >>> exspy.preferences.gui()

.. figure::  images/EDS_preferences_gui.png
   :align:   center
   :width:   300

   EDS preferences window

Energy axis
^^^^^^^^^^^

The size, scale and units of the energy axis are automatically imported from
the imported file, where they exist. These properties can also be set
or adjusted manually with the :py:class:`hyperspy.axes.AxesManager`
(see :external+hyperspy:ref:`Axis properties<Setting_axis_properties>` for more info):

.. code-block:: python

    >>> si = hs.load("Ni_superalloy_010.rpl",
    ...              signal_type="EDS_TEM").as_signal1D(0)
    >>> si.axes_manager[-1].name = 'E'
    >>> si.axes_manager['E'].units = 'keV'
    >>> si.axes_manager['E'].scale = 0.01
    >>> si.axes_manager['E'].offset = -0.1

or through the GUI:

.. code-block:: python

    >>> si.axes_manager.gui()

.. figure::  images/EDS_energy_axis_gui.png
   :align:   center
   :width:   280

   Axis properties window


Copying spectrum calibration
^^^^^^^^^^^^^^^^^^^^^^^^^^^^

All of the above parameters can be copied from one spectrum to another
with the :py:meth:`~.signals.EDSTEMSpectrum.get_calibration_from`
method.

.. code-block:: python

    >>> # s1pixel contains all the parameters
    >>> s1pixel = hs.load("Ni_superalloy_1pix.msa", signal_type="EDS_TEM")
    >>>
    >>> # si contains no parameters
    >>> si = hs.load("Ni_superalloy_010.rpl",
    ...              signal_type="EDS_TEM").as_signal1D(0)
    >>>
    >>> # Copy all the properties of s1pixel to si
    >>> si.get_calibration_from(s1pixel)

.. _eds_sample-label:

Describing the sample
---------------------

The description of the sample is also stored in the
:py:attr:`hyperspy.api.signals.BaseSignal.metadata` attribute. It can be displayed using:

.. code-block:: python

    >>> s = exspy.data.EDS_TEM_FePt_nanoparticles()
    >>> s.add_lines()
    >>> s.metadata.Sample.thickness = 100
    >>> s.metadata.Sample
    ├── description = FePt bimetallic nanoparticles
    ├── elements = ['Fe', 'Pt']
    ├── thickness = 100
    └── xray_lines = ['Fe_Ka', 'Pt_La']

Elements
^^^^^^^^

The elements present in the sample can be defined using two methods:

- :py:meth:`~.signals.EDSSpectrum.set_elements` to overwrite previously defined elements
- :py:meth:`~.signals.EDSSpectrum.add_elements` to add to the previously defined elements

Only element abbreviations are accepted:

.. code-block:: python

    >>> s = exspy.data.EDS_TEM_FePt_nanoparticles()
    >>> s.set_elements(['Fe', 'Pt'])
    >>> s.add_elements(['Cu'])
    >>> s.metadata.Sample
    └── elements = ['Cu', 'Fe', 'Pt']

X-ray lines
^^^^^^^^^^^

Similarly, the X-ray lines can be defined using:

- :py:meth:`~.signals.EDSSpectrum.set_lines` to overwrite previously defined values
- :py:meth:`~.signals.EDSSpectrum.add_lines` to add to the previously defined elements

The corresponding elements will be added automatically. Several lines per
element can be defined at once.

.. code-block:: python

    >>> s = exspy.data.EDS_TEM_FePt_nanoparticles()
    >>> s.set_elements(['Fe', 'Pt'])
    >>> s.set_lines(['Fe_Ka', 'Pt_La'])
    >>> s.add_lines(['Fe_La'])
    >>> s.metadata.Sample
    ├── elements = ['Fe', 'Pt']
    └── xray_lines = ['Fe_Ka', 'Fe_La', 'Pt_La']

The X-ray lines can also be defined automatically, if the beam energy is set.
The most excited X-ray line is selected per element (highest energy above an
overvoltage of 2 (< beam energy / 2)):

.. code-block:: python

    >>> s = exspy.data.EDS_SEM_TM002()
    >>> s.set_elements(['Al', 'Cu', 'Mn'])
    >>> s.set_microscope_parameters(beam_energy=30)
    >>> s.add_lines()
    >>> s.metadata.Sample
    ├── elements = ['Al', 'Cu', 'Mn']
    └── xray_lines = ['Al_Ka', 'Cu_Ka', 'Mn_Ka']

.. code-block:: python


    >>> s.set_microscope_parameters(beam_energy=10)
    >>> s.set_lines([])
    >>> s.metadata.Sample
    ├── elements = ['Al', 'Cu', 'Mn']
    └── xray_lines = ['Al_Ka', 'Cu_La', 'Mn_La']

A warning is raised if you try to set an X-ray line higher than the beam
energy:

.. code-block:: python

    >>> s = exspy.data.EDS_SEM_TM002()
    >>> s.set_elements(['Mn'])
    >>> s.set_microscope_parameters(beam_energy=5)
    >>> s.add_lines(['Mn_Ka'])
    Warning: Mn Ka is above the data energy range.


Elemental database
^^^^^^^^^^^^^^^^^^

`eXSpy` includes an elemental database, which contains the energy of the
X-ray lines.

.. code-block:: python

    >>> exspy.material.elements.Fe.General_properties
    ├── Z = 26
    ├── atomic_weight = 55.845
    └── name = iron
    >>> exspy.material.elements.Fe.Physical_properties
    └── density (g/cm^3) = 7.874
    >>> exspy.material.elements.Fe.Atomic_properties.Xray_lines
    ├── Ka
    │   ├── energy (keV) = 6.404
    │   └── weight = 1.0
    ├── Kb
    │   ├── energy (keV) = 7.0568
    │   └── weight = 0.1272
    ├── La
    │   ├── energy (keV) = 0.705
    │   └── weight = 1.0
    ├── Lb3
    │   ├── energy (keV) = 0.792
    │   └── weight = 0.02448
    ├── Ll
    │   ├── energy (keV) = 0.615
    │   └── weight = 0.3086
    └── Ln
        ├── energy (keV) = 0.62799
        └── weight = 0.12525

Finding elements from energy
^^^^^^^^^^^^^^^^^^^^^^^^^^^^

To find the nearest X-ray line for a given energy, use the utility function
:py:func:`~.utils.eds.get_xray_lines_near_energy` to search the elemental
database:

.. code-block:: python

    >>> s = exspy.data.EDS_SEM_TM002()
    >>> P = s.find_peaks1D_ohaver(maxpeakn=1)[0]
    >>> exspy.utils.eds.get_xray_lines_near_energy(P['position'], only_lines=['a', 'b'])
    ['C_Ka', 'Ca_La', 'B_Ka']

The lines are returned in order of distance from the specified energy, and can
be limited by additional, optional arguments.

.. minigallery:: ../examples/EDS/find_EDS_lines*


.. _eds_plot-label:

Plotting
--------

You can visualize an EDS spectrum using the
:py:meth:`~.signals.EDSSpectrum.plot` method (see
:ref:`visualisation<visualization-label>`). For example:

.. code-block:: python

    >>> s = exspy.data.EDS_SEM_TM002()
    >>> s.plot()

.. figure::  images/EDS_plot_spectrum.png
   :align:   center
   :width:   500

   EDS spectrum

An example of multi-dimensional EDS data (e.g. 3D SEM-EDS) is given in
:external+hyperspy:ref:`visualisation multi-dimension<visualization_3D_EDS-label>`.


.. _eds_plot_markers-label:

Plotting X-ray lines
^^^^^^^^^^^^^^^^^^^^

X-ray lines can be added as plot labels with
:py:meth:`~.signals.EDSSpectrum.plot`. The lines are either retrieved
from :ref:`metadata.Sample.Xray_lines <sample-metadata>`, or selected
with the same method as :py:meth:`~.signals.EDSSpectrum.add_lines` using
the elements defined in :ref:`metadata.Sample.elements <sample-metadata>`.

.. code-block:: python

    >>> s = exspy.data.EDS_SEM_TM002()
    >>> s.add_elements(['C','Mn','Cu','Al','Zr'])
    >>> s.plot(True)

.. figure::  images/EDS_plot_Xray_default.png
   :align:   center
   :width:   500

   EDS spectrum plot with line markers

You can also select a subset of lines to label:

.. code-block:: python

    >>> s = exspy.data.EDS_SEM_TM002()
    >>> s.add_elements(['C','Mn','Cu','Al','Zr'])
    >>> s.plot(True, only_lines=['Ka','b'])

.. figure::  images/EDS_plot_Xray_a.png
   :align:   center
   :width:   500

   EDS spectrum plot with a selection of line markers


Finding X-ray lines interactively
---------------------------------

The X-ray lines can also be found interactively using the
:py:meth:`~.signals.EDSSpectrum.lines_at_energy` method in a Jupyter notebook:

.. code-block:: python

    >>> s = exspy.data.EDS_TEM_FePt_nanoparticles()
    >>> s.lines_at_energy()

.. figure::  images/lines_at_energy_ipywidgets.jpg
   :align:   center
   :width:   750

   EDS spectrum plot with ipywidgets to find X-ray lines interactively. Moving the blue
   vertical line changes the energy at which the X-ray lines are searched for and all
   the lines from a given element can be displayed by clicking on the element name in the
   table.


.. _get_lines_intensity:


Getting the intensity of an X-ray line
--------------------------------------

The sample and data used in this section are described in
:ref:`[Rossouw2015] <Rossouw2015>`, and can be downloaded using:

.. code-block:: python

    >>> #Download the data (1MB)
    >>> from urllib.request import urlretrieve, urlopen
    >>> from zipfile import ZipFile
    >>> files = urlretrieve("https://www.dropbox.com/s/ecdlgwxjq04m5mx/"
    ...                     "HyperSpy_demos_EDS_TEM_files.zip?raw=1",
    ...                     "./HyperSpy_demos_EDX_TEM_files.zip")
    >>> with ZipFile("HyperSpy_demos_EDX_TEM_files.zip") as z:
    >>>     z.extractall()

The width of integration is defined by extending the energy resolution of
Mn Ka to the peak energy (``energy_resolution_MnKa`` in the metadata):

.. code-block:: python

    >>> s = hs.load('core_shell.hdf5')
    >>> s.get_lines_intensity(['Fe_Ka'], plot_result=True)

.. figure::  images/EDS_get_lines_intensity.png
   :align:   center
   :width:   500

   Iron map as computed and displayed by :py:meth:`~.signals.EDSSpectrum.get_lines_intensity`

The X-ray lines defined in :ref:`metadata.Sample.Xray_lines <sample-metadata>` are used by default.
The EDS maps can be plotted using :py:func:`hyperspy.api.plot.plot_images`,
see :external+hyperspy:ref:`plotting several images<plot.images>`
for more information in setting plotting parameters.

.. code-block:: python

    >>> s = hs.load('core_shell.hdf5')
    >>> s.metadata.Sample
    ├── elements = ['Fe', 'Pt']
    └── xray_lines =['Fe_Ka', 'Pt_La']
    >>> eds_maps = s.get_lines_intensity()
    >>> hs.plot.plot_images(eds_maps, axes_decor='off', scalebar='all')

.. figure::  images/EDS_get_lines_intensity_all.png
   :align:   center
   :width:   500

Finally, the windows of integration can be visualised using
:py:meth:`~.signals.EDSSpectrum.plot` method:

.. code-block:: python

    >>> s = exspy.data.EDS_TEM_FePt_nanoparticles().isig[5.:13.]
    >>> s.add_lines()
    >>> s.plot(integration_windows='auto')

.. figure::  images/EDS_integration_windows.png
   :align:   center
   :width:   500

   EDS spectrum with integration windows markers

.. _eds_background_subtraction-label:

Background subtraction
^^^^^^^^^^^^^^^^^^^^^^

The background can be subtracted from the X-ray intensities with
:py:meth:`~.signals.EDSSpectrum.get_lines_intensity`.
The background value is obtained by averaging the intensity in two
windows on each side of the X-ray line.
The position of the windows can be estimated using
:py:meth:`~.signals.EDSSpectrum.estimate_background_windows`. 
The factor ``line_width`` (left and right), multiplied by the calculated
FWHM of the line, determines the distance of the two background windows
from the center of the X-ray line. These windows can be visualized 
using :py:meth:`~.signals.EDSSpectrum.plot`:

.. code-block:: python

    >>> s = exspy.data.EDS_TEM_FePt_nanoparticles().isig[5.:13.]
    >>> s.add_lines()
    >>> bw = s.estimate_background_windows(line_width=[5.0, 2.0])
    >>> s.plot(background_windows=bw)
    >>> s.get_lines_intensity(background_windows=bw, plot_result=True)

.. figure::  images/EDS_background_subtraction.png
   :align:   center
   :width:   500

   EDS spectrum with background subtraction markers.

.. _eds_fitting-label:

EDS curve fitting
-----------------

The intensity of X-ray lines can be extracted using curve-fitting in HyperSpy.
This example uses an EDS-SEM spectrum of a test material (EDS-TM001) provided
by `BAM <https://www.webshop.bam.de>`_.

First, we load the spectrum, define the chemical composition of the sample and
set the beam energy:

.. code-block:: python

    >>> s = hs.load('bam.msa')
    >>> s.add_elements(['Al', 'Ar', 'C', 'Cu', 'Mn', 'Zr'])
    >>> s.set_microscope_parameters(beam_energy=10)

Next, the model is created with
:py:meth:`~.signals.EDSSEMSpectrum.create_model`. One Gaussian is
automatically created per X-ray line, along with a polynomial for the
background.

.. code-block:: python

    >>> m = s.create_model()
    >>> m.print_current_values()

    Components    Parameter    Value
    Al_Ka
                  A            65241.4
    Al_Kb
    Ar_Ka
                  A            3136.88
    Ar_Kb
    C_Ka
                  A            79258.9
    Cu_Ka
                  A            1640.8
    Cu_Kb
    Cu_La
                  A            74032.6
    Cu_Lb1
    Cu_Ln
    Cu_Ll
    Cu_Lb3
    Mn_Ka
                  A            47796.6
    Mn_Kb
    Mn_La
                  A            73665.7
    Mn_Ln
    Mn_Ll
    Mn_Lb3
    Zr_La
                  A            68703.8
    Zr_Lb1
    Zr_Lb2
    Zr_Ln
    Zr_Lg3
    Zr_Ll
    Zr_Lg1
    Zr_Lb3
    background_order_6

The width and the energies are fixed, while the heights of the sub-X-ray
lines are linked to the main X-ray lines (alpha lines). The model can now be
fitted:

.. code-block:: python

    >>> m.fit()

The background fitting can be improved with
:py:meth:`~.models.EDSModel.fit_background` by enabling only energy
ranges containing no X-ray lines:

.. code-block:: python

    >>> m.fit_background()

The width of the X-ray lines is defined from the energy resolution (FWHM at
Mn Ka) provided by :ref:`metadata.Acquisition_instrument.Detector.EDS.energy_resolution_MnKa <eds-detector-metadata>`.
This parameter can be calibrated by fitting with
:py:meth:`~.models.EDSModel.calibrate_energy_axis`:

.. code-block:: python

    >>> m.calibrate_energy_axis(calibrate='resolution')
    Energy resolution (FWHM at Mn Ka) changed from 130.000000 to 131.927922 eV

Fine-tuning of specific X-ray lines can be achieved using
:py:meth:`~.models.EDSModel.calibrate_xray_lines`:

.. code-block:: python

    >>> m.calibrate_xray_lines('energy', ['Ar_Ka'], bound=10)
    >>> m.calibrate_xray_lines('width', ['Ar_Ka'], bound=10)
    >>> m.calibrate_xray_lines('sub_weight', ['Mn_La'], bound=10)

The result of the fit is obtained with the
:py:meth:`~.models.EDSModel.get_lines_intensity` method.

.. code-block:: python

    >>> result = m.get_lines_intensity(plot_result=True)
    Al_Ka at 1.4865 keV : Intensity = 65241.42
    Ar_Ka at 2.9577 keV : Intensity = 3136.88
    C_Ka at 0.2774 keV : Intensity = 79258.95
    Cu_Ka at 8.0478 keV : Intensity = 1640.80
    Cu_La at 0.9295 keV : Intensity = 74032.56
    Mn_Ka at 5.8987 keV : Intensity = 47796.57
    Mn_La at 0.63316 keV : Intensity = 73665.70
    Zr_La at 2.0423 keV : Intensity = 68703.75

Finally, we visualize the result:

.. code-block:: python

    >>> m.plot()

.. figure::  images/EDS_fitting.png
   :align:   center
   :width:   500

The following methods can be used to enable/disable different
functionalities of X-ray lines when fitting:

* :py:meth:`~.models.EDSModel.free_background`
* :py:meth:`~.models.EDSModel.fix_background`
* :py:meth:`~.models.EDSModel.enable_xray_lines`
* :py:meth:`~.models.EDSModel.disable_xray_lines`
* :py:meth:`~.models.EDSModel.free_sub_xray_lines_weight`
* :py:meth:`~.models.EDSModel.fix_sub_xray_lines_weight`
* :py:meth:`~.models.EDSModel.free_xray_lines_energy`
* :py:meth:`~.models.EDSModel.fix_xray_lines_energy`
* :py:meth:`~.models.EDSModel.free_xray_lines_width`
* :py:meth:`~.models.EDSModel.fix_xray_lines_width`

.. _eds_quantification-label:

EDS Quantification
------------------

HyperSpy includes three methods for TEM-EDS quantification with or without
absorption correction:

* Cliff-Lorimer
* Zeta-factors
* Ionization cross sections

Quantification must be applied to the background-subtracted intensities, which
can be found using :py:meth:`~.signals.EDSSpectrum.get_lines_intensity`.
The quantification of these intensities can then be calculated using
:py:meth:`~.signals.EDSTEMSpectrum.quantification`.

The quantification method needs be specified as either ``'CL'``, ``'zeta'``, or
``'cross_section'``. If no method is specified, the function will raise an
exception.

A list of factors or cross sections should be supplied in the same order as
the listed intensities (please note that HyperSpy intensities in
:py:meth:`~.signals.EDSSpectrum.get_lines_intensity` are in alphabetical
order).

A set of k-factors can be usually found in the EDS manufacturer software
although determination from standard samples for the particular instrument used
is usually preferable. In the case of zeta-factors and cross sections, these
must be determined experimentally using standards.

Zeta-factors should be provided in units of kg/m². The method is described
further in :ref:`[Watanabe1996] <Watanabe1996>`
and :ref:`[Watanabe2006] <Watanabe2006>`. Cross sections should be
provided in units of barns (b). Further details on the cross section method can
be found in :ref:`[MacArthur2016] <MacArthur2016>`. Conversion between
zeta-factors and cross sections is possible using
:py:func:`~.utils.eds.cross_section_to_zeta` or
:py:func:`~.utils.eds.zeta_to_cross_section`.

Alternatively, Cliff-Lorimer k-factors can be computed from first principles
using X-ray emission cross-section tables produced with the `emtables
<https://github.com/adriente/emtables>`_ package. eXSpy ships these tables for
beam energies of 100, 200 and 300 keV, and turns them into k-factors with
:py:func:`~.utils.eds.get_k_factors` (see its docstring for the accepted line
names and the ``weight``/``atomic``/``cross_section`` ``form`` argument):

.. code-block:: python

    >>> factors = exspy.utils.eds.get_k_factors(
    ...     300, ["Fe_Ka", "Pt_La"])  # directly used in quantification

For the Cliff-Lorimer method, these k-factors can also be computed directly
by the quantification: passing ``factors="standardless"`` to
:py:meth:`~.signals.EDSTEMSpectrum.quantification` generates the k-factors
from the bundled tables for the beam energy stored in the microscope
parameters, matched to the X-ray lines of the given intensities, and records
the factors used in the ``Sample.quantification_factors`` metadata of the
returned signals (see the end of this section for an example).

For a different beam energy, generate a table with ``emtables`` and load it
with :py:func:`~.utils.eds.load_cross_section_table`.

These theoretical k-factors are standardless: they do not account for the
detector efficiency (entrance window, dead layer, crystal response and
geometry), which can be corrected for by passing ``detector_efficiency`` (see
below). For quantitative analysis, they should be calibrated against
standards measured on the same instrument, as recommended for vendor-provided
k-factors.

Detector efficiency correction
^^^^^^^^^^^^^^^^^^^^^^^^^^^^^

The k-factors above describe the X-rays emitted by the sample, whereas the
intensities measured by a detector are additionally weighted by its
*detection efficiency*, which varies strongly with the X-ray energy. When
quantifying from raw (uncorrected) intensities, the efficiency can be folded
into the k-factors by passing ``detector_efficiency`` to
:py:func:`~.utils.eds.get_k_factors` or to
:py:meth:`~.signals.EDSTEMSpectrum.quantification`: each factor is
multiplied by the ratio of the detection efficiency at the reference line to
that of the corresponding line (for a group of lines, averaged using the
cross-sections as weights). No correction is applied when
``detector_efficiency`` is not given.

The efficiency can be supplied as a callable of the X-ray energy, a
two-column (energy in keV, efficiency) array or file (see
:py:func:`~.utils.eds.load_detector_efficiency`), or calculated from the
composition and thickness of the layers in front of the detector and the
thickness of the active detector volume with
:py:func:`~.utils.eds.detector_efficiency_from_layers`:

.. code-block:: python

    >>> from exspy.utils.eds import detector_efficiency_from_layers
    >>> layers = [("Si", 100)]  # 100 nm silicon dead layer
    >>> def efficiency(E):
    ...     return detector_efficiency_from_layers(E, layers, 0.45)
    >>> exspy.utils.eds.get_k_factors(300, ["Y_Ka"], detector_efficiency=efficiency)
    [8.3490...]

The same correction can be passed directly to the quantification:

.. code-block:: python

    >>> atomic_percent = s.quantification(
    ...     intensities, method='CL', factors="standardless",
    ...     detector_efficiency=efficiency)

Note that the correction assumes raw intensities: if the intensities are
already corrected for the detection efficiency of the detector, do not pass
``detector_efficiency``.

Whole shells and sub-shells
^^^^^^^^^^^^^^^^^^^^^^^^^^^

The X-ray line names used by :py:func:`~.utils.eds.get_k_factors` follow the
same convention as elsewhere in eXSpy (``Ka``, ``Kb``, ``La``, ``Lb1``, ...).
A whole shell or a specific sub-shell is simply the *group* of its lines: each
line has its own k-factor, and ``get_k_factors`` returns them one per line.

The K shell has no sub-shells, while the L shell is split into the L1, L2 and
L3 sub-shells (and the M shell into M1 to M5). Each sub-shell is described by a
set of line names:

* K shell (no sub-shells): ``Ka``, ``Kb``
* L1 sub-shell: ``Lb3``, ``Lb4``, ``Lg3``
* L2 sub-shell: ``Lb1``, ``Lg1``, ``Ln``
* L3 sub-shell: ``La``, ``Lb2``, ``Ll``

For example, the whole K shell of chromium is the group of its K-alpha and
K-beta lines:

.. code-block:: python

    >>> import exspy
    >>> exspy.utils.eds.get_k_factors(300, ["Cr_Ka", "Cr_Kb"])  # separate factors
    [1.5841..., 12.312...]

To compare with the k-factors reported by vendor software (which often quote a
single factor per element/shell), the lines of a group can be passed as a
nested list to combine them into a single k-factor:

.. code-block:: python

    >>> exspy.utils.eds.get_k_factors(300, [["Cr_Ka", "Cr_Kb"]])  # combined
    [1.4036...]

The L3 sub-shell of tungsten groups its L3 lines, and the whole L shell is
obtained by passing all its lines:

.. code-block:: python

    >>> exspy.utils.eds.get_k_factors(300, ["W_La", "W_Lb2", "W_Ll"])  # L3 sub-shell
    [5.977..., 37.516..., 127.697...]
    >>> exspy.utils.eds.get_k_factors(300, [["W_La", "W_Lb2", "W_Ll"]])  # combined L3
    [4.9558...]
    >>> exspy.utils.eds.get_k_factors(
    ...     300, ["W_La", "W_Lb1", "W_Lb2", "W_Lb3", "W_Lb4",
    ...           "W_Lg1", "W_Lg3", "W_Ll", "W_Ln"])  # all L lines
    [5.977..., 15.710..., 37.516..., ...]

Using the Cliff-Lorimer method as an example, quantification can be carried
out as follows:

.. code-block:: python

    >>> s = exspy.data.EDS_TEM_FePt_nanoparticles()
    >>> s.add_lines()
    >>> kfactors = [1.450226, 5.075602] #For Fe Ka and Pt La
    >>> bw = s.estimate_background_windows(line_width=[5.0, 2.0])
    >>> intensities = s.get_lines_intensity(background_windows=bw)
    >>> atomic_percent = s.quantification(intensities, method='CL',
    ...                                   factors=kfactors)
    Fe (Fe_Ka): Composition = 15.41 atomic percent
    Pt (Pt_La): Composition = 84.59 atomic percent

Alternatively, pass ``"standardless"`` to use the k-factors computed from the
cross-section tables at the beam energy set in the microscope parameters of
the signal (the factors used are stored in the
``Sample.quantification_factors`` metadata of the returned signals):

.. code-block:: python

    >>> atomic_percent = s.quantification(intensities, method='CL',
    ...                                   factors="standardless")

By default, the obtained composition is in atomic percent. However, it can be
transformed into weight percent either with the option
:py:meth:`~.signals.EDSTEMSpectrum.quantification`:

.. code-block:: python

    >>> # With s, intensities and kfactors from before
    >>> s.quantification(intensities, method='CL', factors=kfactors,
    ...                  composition_units='weight')
    Fe (Fe_Ka): Composition = 4.96 weight percent
    Pt (Pt_La): Composition = 95.04 weight percent

or using :py:func:`~.material.atomic_to_weight`:

.. code-block:: python

    >>> # With atomic_percent from before
    >>> weight_percent = exspy.material.atomic_to_weight(atomic_percent)

The reverse method is :py:func:`~.material.weight_to_atomic`.

The zeta-factor method needs both the ``beam_current`` (in nA) and the
acquisition or dwell time (referred to as ``real_time`` in seconds) in order
to obtain an accurate quantification. Both of the these parameters can be
assigned to the metadata using:

.. code-block:: python

    >>> s.set_microscope_parameters(beam_current=0.5)
    >>> s.set_microscope_parameters(real_time=1.5)

If these parameters are not set, the code will produce an error.
The zeta-factor method will produce two sets of results. Index [0] contains the
composition maps for each element in atomic percent, and index [1] contains the
mass-thickness map.

The cross section method needs the ``beam_current``, dwell time (``real_time``)
and probe area in order to obtain an accurate quantification. The ``beam_current``
and ``real_time`` can be set as shown above. The ``probe_area`` (in nm²) can
be defined in two different ways.

If the probe diameter is narrower than the pixel width, then the probe is being
under-sampled and an estimation of the probe area needs to be used. This can
be added to the metadata with:

.. code-block:: python

    >>> s.set_microscope_parameters(probe_area=0.00125)

Alternatively, if sub-pixel scanning is used (or the spectrum map was recorded
at a high spatial sampling and subsequently binned into much larger pixels)
then the illumination area becomes the pixel area of the spectrum image.
This is a much more accurate approach for quantitative EDS and should be
used where possible. The pixel width could either be added to the metadata
by putting the pixel area in as the ``probe_area`` (above) or by calibrating
the spectrum image (see :external+hyperspy:ref:`Setting_axis_properties`).

Either approach will provide an illumination area for the cross section
quantification. If the pixel width is not set, the code will still run with the
default value of 1 nm with a warning message to remind the user that this is
the case.

The cross section method will produce two sets of results. Index [0] contains
the composition maps for each element in atomic percent and index [1] is the
number of atoms per pixel for each element.

.. NOTE::

  Please note that the function does not assume square pixels, so both the
  x and y pixel dimensions must be set. For quantification of line scans,
  rather than spectrum images, the pixel area should be added to the
  metadata as above.

.. _eds_absorption-label:

Absorption Correction
^^^^^^^^^^^^^^^^^^^^^

Absorption correction can be included into any of the three quantification
methods by adding the parameter ``absorption_correction=True`` to the function.
By default, the function iterates the quantification function until a
tolerance value of 0.5% up to a maximum number of iterations is reached. The
maximum number of iterations is set to 30 by default, but can be increased by
specifying ``max_iterations`` in the function call. However, for TEM
experiments convergence is typically achieved after less then 5 iterations.

For example:

.. code-block:: python

        >>> s.quantification(intensities, method='cross_section',
        ...                  factors=factors, absorption_correction=True)

However, for the kfactor method, the user must additionally provide a sample
thickness (in nm) either as a single float value or as a numpy array with the
same dimensions as the navigation axes. If this value is given, the calculated
``mass_thickness`` is additionally output from the function in addittion to the
composition maps for each element.

.. code-block:: python

        >>> s.quantification(intensities, method='CL',
        ...                  factors=factors, absorption_correction=True
        ...                  thickness=100.)

At this stage, the absorption correction is only applicable for parallel-sided,
thin-film samples. The absorption correction is calculated on a pixel by pixel
basis after having determined a sample mass-thickness map. It therefore may
be a source of error in particularly inhomogeneous specimens.

The absorption correction can also only be applied to spectra from a single EDS
detector. For systems that consist of multiple detectors, such as the Thermo
Fisher Super-X, it is therefore necessary to load the spectra from each
detector separately.

Utils
-----

.. _eds_absorption_db-label:

Mass absorption coefficient database
^^^^^^^^^^^^^^^^^^^^^^^^^^^^^^^^^^^^

A mass absorption coefficient database :ref:`[Chantler2005] <Chantler2005>`
is available can be accessed using :py:meth:`exspy.material.mass_absorption_coefficient`
and :py:meth:`exspy.material.mass_absorption_mixture`:

.. code-block:: python

    >>> exspy.material.mass_absorption_coefficient(
    ...     element='Al', energies=['C_Ka','Al_Ka'])
    array([ 26330.38933818,    372.02616732])

.. code-block:: python

    >>> exspy.material.mass_absorption_mixture(
    ...     elements=['Al','Zn'], weight_percent=[50,50], energies='Al_Ka')
    2587.4161643905127

Electron and X-ray range
^^^^^^^^^^^^^^^^^^^^^^^^

The electron and X-ray range in a bulk material can be estimated with
:py:meth:`exspy.utils.eds.electron_range` and :py:meth:`exspy.utils.eds.xray_range`

To calculate the X-ray range of Cu Ka in pure Copper at 30 kV in micron:

.. code-block:: python

    >>> exspy.utils.eds.xray_range('Cu_Ka', 30.)
    1.9361716759499248

To calculate the X-ray range of Cu Ka in pure Carbon at 30kV in micron:

.. code-block:: python

    >>> exspy.utils.eds.xray_range('Cu_Ka', 30., exspy.material.elements.C.
    ...                   Physical_properties.density_gcm3)
    7.6418811280855454

To calculate the electron range in pure Copper at 30 kV in micron

.. code-block:: python

    >>> exspy.utils.eds.electron_range('Cu', 30.)
    2.8766744984001607
